Repository: bruceravel/SCFtests

* [Background](#background)
* [Copper](#copper)
* [NiO, nickel (II) oxide](#nio)
* [FeS2, pyrite](#fes2)
* [UO2, uraninite](#uo2)
* [BaZrO3, barium zirconate](#bazro3)
* [C10H15Br, bromoadamantane](#bromoadamantane)
* [uranyl hydrate](#uranyl-hydrate)

_____

Background
==========

1.  All XAS data were processed sensibly in
    [Athena](http://bruceravel.github.io/demeter/) with E0 chosen to
    be the first peak of the first derivative in &mu;(E). That may not
    be the best choice of E0 in all cases, but it is the obvious first
    choice and the likeliest choice to be made by a novice user of the
    software.

2.  All EXAFS data were Fourier transformed starting at 3/&Aring; and
    ending at a reasonable place where the signal was still much
    bigger than the noise. The choice of 3/&Aring; as the starting
    point was deliberate. The
    [Autobk algorithm](http://dx.doi.org/10.1103/PhysRevB.47.14126)
    (and most – if not all – other algorithms) is often unreliable
    below about 3/&Aring; due to the fact that the &mu;(E) is changing
    very quickly in that region. Thus the data above 3/&Aring; are
    likely to be reliable a free of systematic error due to the
    details of the background removal.

3.  All the materials considered have well-known structures. For these
    tests, we want to avoid the situation where error in a fitting
    model could be attributed to incomplete prior knowledge about the
    structure. That is, we want to isolate the details of the fitting
    model from the details of the theoretical calculation.

4.  The first three examples are dense, crystalline solids for which
    we expect self-consistency to contribute rather little to the
    analysis. The remaining materials all contribute interesting
    features for which self-consistency might play a role.

5.  In the plots, the ranges of the Fourier transform and of the fit
    are indicated by vertical black lines.

6.  Each material is fitted using theory from _feff6_, from
    _feff85exafs_ with self-consistency turned off, and from with
    _feff85exafs_ with self-consistency.  In each case, the default
    self-energy model (Hedin-Lundqvist) was used.

7.  For each material that is not a molecule, the analysis is done
    with a sequence of self-consistency radii. This is done to test
    the importance of the consideration of that parameter on the
    analysis. In the case of hydrated uranyl hydrate, this is a
    molecule, but the feff calculation is done of a crystalline
    analogue to the molecule. The effect of self-consistency radius is
    tested in that case.

8.  Where appropriate (bromoadamantane, for example), the `lfms`
    parameter of the `SCF` card is set to 1.

9.  The uranyl calculation was a bit challenging with _feff85exafs_. To
    get the program to run to complation, it was necessary to set the
    FOLP parameter to 0.9 for each unique potential. Given that the
    quality of the fit was much the same as for using _feff6_, this was
    not examined further. Still, this merits further attention for
    this material.

10. We were interested to know if the effect of SCF on EXAFS fitting
    was different for a first shell fit as compared to a more
    extensive fitting model. So fits were generated for the first
    shells only of all materials except for uranyl hydrate for which
    the axial and equatorial scatterers cannot be isolated. Also, Matt
    tells me that, years ago, he and John looked at some _feff6_/_feff8_
    comparisons, but only for first shell fits. These first shell fits
    are intended for comparison to that older work.  _The results of
    the first shell fits are included in the repository, but not on
    this page as they do not tell a different story from the more
    complete fits presented here._

11. All fits were performed with a toolset written by Bruce and
    included here in this repository using the XAS analysis
    capabilities of [Larch](https://github.com/xraypy/xraylarch/).

12. All uncertainties are 1&sigma; error bars determined from the
    diagonal elements of the covarience matrix evaluated during the
    Levenberg-Marquardt minimizations.

13. The plots shown below for each material were generated using the
    tools in this repository.  You will notice that they appear to be
    highly repetitive.  For each material it is the case that the fits
    using the different theoretical models are nearly
    indistinguishable by eye.  The full complement of fits are shown
    for the sake of completeness.

_____

Copper
======

The data is the canonical copper foil spectrum of
[Newville, et al. fame](https://github.com/XraySpectroscopy/XAS-Data-Interchange/issues/29). The
fitting model is very simple. There is an S0&sup2; parameter (`amp`),
an energy shift for all paths (`enot`), and a volumetric lattice
expansion coefficient (`alpha`). The &sigma;&sup2; values for all paths
were computed using the correlated Debye model and a temperature of

File: UO2/UO2.chik
# XDI/1.0  Athena/0.9.21
# Column.1:                      k inverse Angstrom
# Column.2:                      chi
# Column.3:                      chik
# Column.4:                      chik2
# Column.5:                      chik3
# Column.6:                      window
# Column.7:                      energy
# Element.edge:                  L3
# Element.symbol:                U
# Scan.process:                  Merge of 6 scans
# Athena.e0:                     17162.737
# Athena.eshift:                 0
# Athena.rbkg:                   1.0
# Athena.importance:             1
# Athena.standard:               None
# Athena.bkg_kweight:            2
# Athena.edge_step:              0.0567658
# Athena.fixed_step:             no
# Athena.pre_edge_range:         -98.051 -42.294
# Athena.pre_edge_line:          0.486391 - 2.44764e-05 * E
# Athena.normalization_range:    112.290 305.542
# Athena.post_edge_polynomial:   14.815680 - 0.00169258 * E + 4.87395603e-08 * E^2 + 0 * E^3
# Athena.spline_range_energy:    0.952 816.369
# Athena.clamps:                 0 24
# Athena.spline_range_k:         0.500 14.638
# Athena.kweight:                2
# Athena.window:                 kaiser-bessel
# Athena.phase_correction:       no
# Athena.k_range:                3 11.5
# Athena.dk:                     2
# Athena.r_range:                1 3
# Athena.dr:                     0.5
# Athena.window:                 kaiser-bessel
# Athena.plot_multiplier:        1
# Athena.y_offset:               0
# ///
#------------------------
#  k chi chik chik2 chik3 win energy
  0.0000000      -0.50875591       -0.0000000       -0.0000000       -0.0000000        0.0000000        17162.737
  0.50000000E-01  -0.49899105      -0.24949552E-01  -0.12474776E-02  -0.62373881E-04    0.0000000        17162.747
  0.10000000      -0.48922618      -0.48922618E-01  -0.48922618E-02  -0.48922618E-03    0.0000000        17162.775
  0.15000000      -0.47946131      -0.71919197E-01  -0.10787880E-01  -0.16181819E-02    0.0000000        17162.823
  0.20000000      -0.46969644      -0.93939289E-01  -0.18787858E-01  -0.37575716E-02    0.0000000        17162.889
  0.25000000      -0.45993158      -0.11498289      -0.28745724E-01  -0.71864309E-02    0.0000000        17162.975
  0.30000000      -0.45016671      -0.13505001      -0.40515004E-01  -0.12154501E-01    0.0000000        17163.080
  0.35000000      -0.44040184      -0.15414064      -0.53949226E-01  -0.18882229E-01    0.0000000        17163.204
  0.40000000      -0.43063697      -0.17225479      -0.68901916E-01  -0.27560766E-01    0.0000000        17163.347
  0.45000000      -0.42087211      -0.18939245      -0.85226602E-01  -0.38351971E-01    0.0000000        17163.509
  0.50000000      -0.41110724      -0.20555362      -0.10277681      -0.51388405E-01    0.0000000        17163.689
  0.55000000      -0.40134237      -0.22073830      -0.12140607      -0.66773337E-01    0.0000000        17163.890
  0.60000000      -0.39157750      -0.23494650      -0.14096790      -0.84580741E-01    0.0000000        17164.109
  0.65000000      -0.38181264      -0.24817821      -0.16131584      -0.10485530        0.0000000        17164.347
  0.70000000      -0.37204777      -0.26043344      -0.18230341      -0.12761238        0.0000000        17164.604
  0.75000000      -0.36228290      -0.27171218      -0.20378413      -0.15283810        0.0000000        17164.880
  0.80000000      -0.35251803      -0.28201443      -0.22561154      -0.18048923        0.0000000        17165.175
  0.85000000      -0.34275317      -0.29134019      -0.24763916      -0.21049329        0.0000000        17165.490
  0.90000000      -0.33298830      -0.29968947      -0.26972052      -0.24274847        0.0000000        17165.823
  0.95000000      -0.27752424      -0.26364803      -0.25046563      -0.23794235        0.0000000        17166.176
  1.0000000      -0.22012981      -0.22012981      -0.22012981      -0.22012981        0.0000000        17166.547
  1.0500000      -0.16273538      -0.17087215      -0.17941576      -0.18838655        0.0000000        17166.938
  1.1000000      -0.10534096      -0.11587505      -0.12746256      -0.14020881        0.0000000        17167.347
  1.1500000      -0.47946527E-01  -0.55138506E-01  -0.63409282E-01  -0.72920675E-01    0.0000000        17167.776
  1.2000000       0.94479014E-02   0.11337482E-01   0.13604978E-01   0.16325974E-01    0.0000000        17168.223
  1.2500000       0.66842330E-01   0.83552913E-01   0.10444114       0.13055143        0.0000000        17168.690
  1.3000000       0.94949441E-01   0.12343427       0.16046455       0.20860392        0.0000000        17169.176
  1.3500000       0.11337592       0.15305749       0.20662762       0.27894728        0.0000000        17169.681
  1.4000000       0.13180240       0.18452336       0.25833271       0.36166579        0.0000000        17170.205
  1.4500000       0.15022888       0.21783188       0.31585623       0.45799153        0.0000000        17170.747
  1.5000000       0.16865536       0.25298305       0.37947457       0.56921186        0.0000000        17171.309
  1.5500000       0.17454330       0.27054211       0.41934027       0.64997742        0.0000000        17171.890
  1.6000000       0.16199429       0.25919086       0.41470537       0.66352860        0.0000000        17172.491
  1.6500000       0.14944528       0.24658470       0.40686476       0.67132686        0.0000000        17173.110
  1.7000000       0.13689626       0.23272365       0.39563020       0.67257135        0.0000000        17173.748
  1.7500000       0.12434725       0.21760769       0.38081347       0.66642356        0.0000000        17174.405
  1.8000000       0.10629989       0.19133980       0.34441164       0.61994096        0.0000000        17175.081
  1.8500000       0.86690198E-01   0.16037687       0.29669720       0.54888982        0.0000000        17175.777
  1.9000000       0.67070452E-01   0.12743386       0.24212433       0.46003623        0.0000000        17176.491
  1.9500000       0.48201143E-01   0.93992228E-01   0.18328485       0.35740545        0.0000000        17177.224
  2.0000000       0.32156103E-01   0.64312205E-01   0.12862441       0.25724882       0.43867628        17177.977
  2.0500000       0.18375060E-01   0.37668872E-01   0.77221188E-01   0.15830344       0.44703172        17178.748
  2.1000000       0.61074929E-02   0.12825735E-01   0.26934044E-01   0.56561492E-01   0.45538539        17179.539
  2.1500000      -0.46743314E-02  -0.10049812E-01  -0.21607097E-01  -0.46455258E-01   0.46373551        17180.349
  2.2000000      -0.13369460E-01  -0.29412812E-01  -0.64708187E-01  -0.14235801       0.47208031        17181.177
  2.2500000      -0.21230605E-01  -0.47768861E-01  -0.10747994      -0.24182986       0.48041800        17182.025
  2.3000000      -0.28744574E-01  -0.66112519E-01  -0.15205879      -0.34973523       0.48874680        17182.892
  2.3500000      -0.37039632E-01  -0.87043135E-01  -0.20455137      -0.48069571       0.49706492        17183.778
  2.4000000      -0.45672170E-01  -0.10961321      -0.26307170      -0.63137208       0.50537057        17184.683
  2.4500000      -0.54494737E-01  -0.13351211      -0.32710466      -0.80140641       0.51366196        17185.606
  2.5000000      -0.64320157E-01  -0.16080039      -0.40200098       -1.0050025       0.52193730        17186.549
  2.5500000      -0.74064558E-01  -0.18886462      -0.48160479       -1.2280922       0.53019479        17187.511
  2.6000000      -0.82525147E-01  -0.21456538      -0.55786999       -1.4504620       0.53843264        17188.492
  2.6500000      -0.88610274E-01  -0.23481723      -0.62226565       -1.6490040       0.54664907        17189.493
  2.7000000      -0.91911225E-01  -0.24816031      -0.67003283       -1.8090886       0.55484226        17190.512
  2.7500000      -0.91904678E-01  -0.25273786      -0.69502913       -1.9113301       0.56301045        17191.550
  2.8000000      -0.87406298E-01  -0.24473763      -0.68526538       -1.9187431       0.57115184        17192.607
  2.8500000      -0.79364899E-01  -0.22618996      -0.64464139       -1.8372280       0.57926463        17193.684
  2.9000000      -0.67816768E-01  -0.19666863      -0.57033902       -1.6539832       0.58734706        17194.779
  2.9500000      -0.52710097E-01  -0.15549479      -0.45870962       -1.3531934       0.59539734        17195.893
  3.0000000      -0.35688136E-01  -0.10706441      -0.32119322      -0.96357967       0.60341369        17197.027
  3.0500000      -0.17945893E-01  -0.54734973E-01  -0.16694167      -0.50917208       0.61139435        17198.179
  3.1000000      -0.15054210E-04  -0.46668052E-04  -0.14467096E-03  -0.44847998E-03   0.61933754        17199.351
  3.1500000       0.17629221E-01   0.55532047E-01   0.17492595       0.55101673       0.62724150        17200.542
  3.2000000       0.34362659E-01   0.10996051       0.35187363        1.1259956       0.63510449        17201.751
  3.2500000       0.49283934E-01   0.16017279       0.52056155        1.6918250       0.64292474        17202.980
  3.3000000       0.61363250E-01   0.20249872       0.66824579        2.2052111       0.65070051        17204.228
  3.3500000       0.70424866E-01   0.23592330       0.79034306        2.6476492       0.65843008        17205.495
  3.4000000       0.76088811E-01   0.25870196       0.87958665        2.9905946       0.66611170        17206.780
  3.4500000       0.77838507E-01   0.26854285       0.92647283        3.1963313       0.67374367        17208.085
  3.5000000       0.74313215E-01   0.26009625       0.91033688        3.1861791       0.68132426        17209.409
  3.5500000       0.66444147E-01   0.23587672       0.83736236        2.9726364       0.68885178        17210.752
  3.6000000       0.56076004E-01   0.20187361       0.72674501        2.6162820       0.69632454        17212.114
  3.6500000       0.44518806E-01   0.16249364       0.59310179        2.1648215       0.70374084        17213.496
  3.7000000       0.33372460E-01   0.12347810       0.45686898        1.6904152       0.71109901        17214.896
  3.7500000       0.23680377E-01   0.88801414E-01   0.33300530        1.2487699       0.71839740        17216.315
  3.8000000       0.14753171E-01   0.56062050E-01   0.21303579       0.80953600       0.72563436        17217.753
  3.8500000       0.66368038E-02   0.25551695E-01   0.98374024E-01   0.37873999       0.73280824        17219.210
  3.9000000      -0.30454582E-03  -0.11877287E-02  -0.46321420E-02  -0.18065354E-01   0.73991741        17220.687
  3.9500000      -0.57462475E-02  -0.22697678E-01  -0.89655827E-01  -0.35414052       0.74696027        17222.182
  4.0000000      -0.87523115E-02  -0.35009246E-01  -0.14003698      -0.56014793       0.75393521        17223.697
  4.0500000      -0.97062513E-02  -0.39310318E-01  -0.15920679      -0.64478749       0.76084065        17225.230
  4.1000000      -0.10818412E-01  -0.44355488E-01  -0.18185750      -0.74561575       0.76767500        17226.783
  4.1500000      -0.12754048E-01  -0.52929298E-01  -0.21965659      -0.91157484       0.77443672        17228.354
  4.2000000      -0.16118154E-01  -0.67696248E-01  -0.28432424       -1.1941618       0.78112426        17229.945
  4.2500000      -0.20540043E-01  -0.87295184E-01  -0.37100453       -1.5767693       0.78773608        17231.555
  4.3000000      -0.25659611E-01  -0.11033633      -0.47444620       -2.0401187       0.79427068        17233.184
  4.3500000      -0.31677945E-01  -0.13779906      -0.59942591       -2.6075027       0.80072656        17234.831
  4.4000000      -0.38150256E-01  -0.16786113      -0.73858895       -3.2497914       0.80710223        17236.498
  4.4500000      -0.41537012E-01  -0.18483970      -0.82253667       -3.6602882       0.81339624        17238.184
  4.5000000      -0.41530204E-01  -0.18688592      -0.84098663       -3.7844398       0.81960714        17239.889
  4.5500000      -0.40582359E-01  -0.18464973      -0.84015628       -3.8227111       0.82573350        17241.613
  4.6000000      -0.37754724E-01  -0.17367173      -0.79888997       -3.6748938       0.83177390        17243.356
  4.6500000      -0.32350859E-01  -0.15043149      -0.69950644       -3.2527050       0.83772696        17245.118
  4.7000000      -0.26343632E-01  -0.12381507      -0.58193083       -2.7350749       0.84359131        17246.900
  4.7500000      -0.20092219E-01  -0.95438042E-01  -0.45333070       -2.1533208       0.84936558        17248.700
  4.8000000      -0.12931811E-01  -0.62072694E-01  -0.29794893       -1.4301549       0.85504845        17250.519
  4.8500000      -0.56278955E-02  -0.27295293E-01  -0.13238217      -0.64205353       0.86063860        17252.357
  4.9000000       0.13833697E-02   0.67785114E-02   0.33214706E-01   0.16275206       0.86613474        17254.215
  4.9500000       0.80057348E-02   0.39628387E-01   0.19616052       0.97099456       0.87153559        17256.091
  5.0000000       0.14399282E-01   0.71996410E-01   0.35998205        1.7999103       0.87683991        17257.987
  5.0500000       0.20548630E-01   0.10377058       0.52404143        2.6464092       0.88204646        17259.901
  5.1000000       0.25957750E-01   0.13238453       0.67516108        3.4433215       0.88715403        17261.835
  5.1500000       0.30318476E-01   0.15614015       0.80412179        4.1412272       0.89216144        17263.787
  5.2000000       0.33036413E-01   0.17178935       0.89330461        4.6451840       0.89706752        17265.759
  5.2500000       0.32398071E-01   0.17008987       0.89297183        4.6881021       0.90187113        17267.750
  5.3000000       0.29397011E-01   0.15580416       0.82576205        4.3765389       0.90657116        17269.759
  5.3500000       0.25374832E-01   0.13575535       0.72629112        3.8856575       0.91116651        17271.788
  5.4000000       0.22122367E-01   0.11946078       0.64508821        3.4834763       0.91565610        17273.836
  5.4500000       0.19683965E-01   0.10727761       0.58466296        3.1864132       0.92003890        17275.903
  5.5000000       0.17008860E-01   0.93548730E-01   0.51451801        2.8298491       0.92431388        17277.989
  5.5500000       0.13044567E-01   0.72397345E-01   0.40180526        2.2300192       0.92848003        17280.094
  5.6000000       0.97284773E-02   0.54479473E-01   0.30508505        1.7084763       0.93253640        17282.218
  5.6500000       0.62546981E-02   0.35339045E-01   0.19966560        1.1281106       0.93648202        17284.361
  5.7000000       0.21066981E-02   0.12008179E-01   0.68446620E-01   0.39014573       0.94031598        17286.523
  5.7500000      -0.21962131E-02  -0.12628225E-01  -0.72612296E-01  -0.41752070       0.94403738        17288.705
  5.8000000      -0.63363768E-02  -0.36750986E-01  -0.21315572       -1.2363032       0.94764535        17290.905
  5.8500000      -0.10148674E-01  -0.59369743E-01  -0.34731300       -2.0317810       0.95113905        17293.124
  5.9000000      -0.12608146E-01  -0.74388060E-01  -0.43888956       -2.5894484       0.95451764        17295.363
  5.9500000      -0.13055767E-01  -0.77681813E-01  -0.46220679       -2.7501304       0.95778036        17297.620
  6.0000000      -0.12567134E-01  -0.75402803E-01  -0.45241682       -2.7145009       0.96092642        17299.896
  6.0500000      -0.12115791E-01  -0.73300533E-01  -0.44346823       -2.6829828       0.96395509        17302.192
  6.1000000      -0.10804525E-01  -0.65907605E-01  -0.40203639       -2.4524220       0.96686566        17304.507
  6.1500000      -0.93870710E-02  -0.57730487E-01  -0.35504249       -2.1835113       0.96965745        17306.840
  6.2000000      -0.10948512E-01  -0.67880776E-01  -0.42086081       -2.6093370       0.97232980        17309.193
  6.2500000      -0.11878183E-01  -0.74238647E-01  -0.46399154       -2.8999471       0.97488209        17311.565
  6.3000000      -0.12263828E-01  -0.77262118E-01  -0.48675134       -3.0665335       0.97731370        17313.955
  6.3500000      -0.13753331E-01  -0.87333655E-01  -0.55456871       -3.5215113       0.97962408        17316.365
  6.4000000      -0.13519402E-01  -0.86524172E-01  -0.55375470       -3.5440301       0.98181268        17318.794
  6.4500000      -0.85543765E-02  -0.55175729E-01  -0.35588345       -2.2954483       0.98387898        17321.242
  6.5000000      -0.59572758E-02  -0.38722292E-01  -0.25169490       -1.6360169       0.98582251        17323.709
  6.5500000      -0.24224127E-02  -0.15866803E-01  -0.10392756      -0.68072553       0.98764279        17326.195
  6.6000000       0.13608008E-02   0.89812855E-02   0.59276484E-01   0.39122480       0.98933940        17328.700
  6.6500000       0.49668167E-02   0.33029331E-01   0.21964505        1.4606396       0.99091195        17331.224
  6.7000000       0.57746561E-02   0.38690196E-01   0.25922431        1.7368029       0.99236007        17333.767
  6.7500000      -0.44372604E-03  -0.29951508E-02  -0.20217268E-01  -0.13646656       0.99368340        17336.329
  6.8000000       0.14759952E-01   0.10036767       0.68250016        4.6410011       0.99488164        17338.911
  6.8500000       0.12074496E-01   0.82710296E-01   0.56656553        3.8809739       0.99595452        17341.511
  6.9000000       0.92532367E-02   0.63847333E-01   0.44054660        3.0397715       0.99690176        17344.130
  6.9500000       0.89863089E-02   0.62454847E-01   0.43406118        3.0167252       0.99772316        17346.769
  7.0000000       0.72187531E-02   0.50531272E-01   0.35371890        2.4760323       0.99841852        17349.426
  7.0500000       0.66460413E-02   0.46854591E-01   0.33032487        2.3287903       0.99898767        17352.103
  7.1000000       0.50222611E-02   0.35658054E-01   0.25317218        1.7975225       0.99943049        17354.798
  7.1500000       0.10185731E-03   0.72827980E-03   0.52072005E-02   0.37231484E-01   0.99974686        17357.513
  7.2000000      -0.14685260E-02  -0.10573387E-01  -0.76128387E-01  -0.54812439       0.99993671        17360.247
  7.2500000      -0.88960796E-03  -0.64496577E-02  -0.46760019E-01  -0.33901013        1.0000000        17362.999
  7.3000000      -0.65505785E-03  -0.47819223E-02  -0.34908033E-01  -0.25482864       0.99993671        17365.771
  7.3500000       0.88895841E-04   0.65338443E-03   0.48023756E-02   0.35297460E-01   0.99974686        17368.562
  7.4000000       0.11315001E-02   0.83731011E-02   0.61960948E-01   0.45851102       0.99943049        17371.372
  7.4500000      -0.16706841E-03  -0.12446597E-02  -0.92727145E-02  -0.69081723E-01   0.99898767        17374.201
  7.5000000       0.63006637E-03   0.47254978E-02   0.35441234E-01   0.26580925       0.99841852        17377.049
  7.5500000       0.15820005E-02   0.11944104E-01   0.90177985E-01   0.68084379       0.99772316        17379.916
  7.6000000       0.26692232E-02   0.20286096E-01   0.15417433        1.1717249       0.99690176        17382.802
  7.6500000       0.51456716E-02   0.39364388E-01   0.30113757        2.3037024       0.99595452        17385.707
  7.7000000       0.34240618E-02   0.26365276E-01   0.20301262        1.5631972       0.99488164        17388.631
  7.7500000       0.58090330E-03   0.45020006E-02   0.34890505E-01   0.27040141       0.99368340        17391.574
  7.8000000      -0.46011684E-02  -0.35889114E-01  -0.27993509       -2.1834937       0.99236007        17394.536
  7.8500000      -0.69825729E-02  -0.54813197E-01  -0.43028360       -3.3777262       0.99091195        17397.518
  7.9000000      -0.82014787E-02  -0.64791682E-01  -0.51185429       -4.0436489       0.98933940        17400.518
  7.9500000      -0.92983819E-02  -0.73922136E-01  -0.58768098       -4.6720638       0.98764279        17403.538
  8.0000000      -0.10259319E-01  -0.82074549E-01  -0.65659640       -5.2527712       0.98582251        17406.576
  8.0500000      -0.89500795E-02  -0.72048140E-01  -0.57998753       -4.6688996       0.98387898        17409.633
  8.1000000      -0.80324344E-02  -0.65062719E-01  -0.52700802       -4.2687650       0.98181268        17412.710
  8.1500000      -0.66213472E-02  -0.53963980E-01  -0.43980643       -3.5844224       0.97962408        17415.806
  8.2000000      -0.31291580E-02  -0.25659095E-01  -0.21040458       -1.7253176       0.97731370        17418.920
  8.2500000       0.61248728E-03   0.50530201E-02   0.41687416E-01   0.34392118       0.97488209        17422.054
  8.3000000       0.33493362E-02   0.27799490E-01   0.23073577        1.9151069       0.97232980        17425.207
  8.3500000       0.54537232E-02   0.45538589E-01   0.38024722        3.1750643       0.96965745        17428.379
  8.4000000       0.70851193E-02   0.59515002E-01   0.49992602        4.1993786       0.96686566        17431.569
  8.4500000       0.87606855E-02   0.74027792E-01   0.62553484        5.2857694       0.96395509        17434.779
  8.5000000       0.75640424E-02   0.64294360E-01   0.54650206        4.6452675       0.96092642        17438.008
  8.5500000       0.71041451E-02   0.60740441E-01   0.51933077        4.4402781       0.95778036        17441.256
  8.6000000       0.58178107E-02   0.50033172E-01   0.43028528        3.7004534       0.95451764        17444.523
  8.6500000       0.19800564E-02   0.17127487E-01   0.14815277        1.2815214       0.95113905        17447.810
  8.7000000      -0.36648671E-04  -0.31884344E-03  -0.27739379E-02  -0.24133260E-01   0.94764535        17451.115
  8.7500000      -0.24106041E-02  -0.21092786E-01  -0.18456188       -1.6149164       0.94403738        17454.439
  8.8000000      -0.34996295E-02  -0.30796740E-01  -0.27101131       -2.3848995       0.94031598        17457.782
  8.8500000      -0.51071945E-02  -0.45198672E-01  -0.40000824       -3.5400730       0.93648202        17461.144
  8.9000000      -0.48002048E-02  -0.42721823E-01  -0.38022423       -3.3839956       0.93253640        17464.526
  8.9500000      -0.40187520E-02  -0.35967830E-01  -0.32191208       -2.8811131       0.92848003        17467.926
  9.0000000      -0.12574213E-02  -0.11316791E-01  -0.10185112      -0.91666009       0.92431388        17471.346
  9.0500000       0.63562445E-04   0.57524013E-03   0.52059232E-02   0.47113605E-01   0.92003890        17474.784
  9.1000000       0.98974997E-03   0.90067247E-02   0.81961195E-01   0.74584687       0.91565610        17478.242
  9.1500000       0.21542655E-02   0.19711529E-01   0.18036049        1.6502985       0.91116651        17481.718
  9.2000000       0.43189108E-02   0.39733980E-01   0.36555261        3.3630840       0.90657116        17485.214
  9.2500000       0.54260742E-02   0.50191186E-01   0.46426847        4.2944834       0.90187113        17488.729
  9.3000000       0.51312990E-02   0.47721081E-01   0.44380605        4.1273963       0.89706752        17492.263
  9.3500000       0.47244244E-02   0.44173369E-01   0.41302100        3.8617463       0.89216144        17495.815
  9.4000000       0.39436486E-02   0.37070297E-01   0.34846079        3.2755315       0.88715403        17499.387
  9.4500000       0.24623038E-02   0.23268771E-01   0.21988989        2.0779594       0.88204646        17502.978
  9.5000000       0.66778616E-03   0.63439685E-02   0.60267701E-01   0.57254316       0.87683991        17506.588
  9.5500000      -0.10041703E-02  -0.95898268E-02  -0.91582846E-01  -0.87461618       0.87153559        17510.217
  9.6000000      -0.94356475E-03  -0.90582216E-02  -0.86958927E-01  -0.83480570       0.86613474        17513.865
  9.6500000      -0.52807295E-02  -0.50959040E-01  -0.49175474       -4.7454332       0.86063860        17517.532
  9.7000000      -0.54023725E-02  -0.52403013E-01  -0.50830923       -4.9305995       0.85504845        17521.218
  9.7500000      -0.67863484E-02  -0.66166897E-01  -0.64512725       -6.2899907       0.84936558        17524.924
  9.8000000      -0.71232558E-02  -0.69807907E-01  -0.68411748       -6.7043513       0.84359131        17528.648
  9.8500000      -0.50022731E-02  -0.49272390E-01  -0.48533304       -4.7805304       0.83772696        17532.391
  9.9000000      -0.32818506E-02  -0.32490321E-01  -0.32165418       -3.1843764       0.83177390        17536.154
  9.9500000      -0.30561179E-03  -0.30408373E-02  -0.30256331E-01  -0.30105050       0.82573350        17539.935
  10.000000       0.20885194E-02   0.20885194E-01   0.20885194        2.0885194       0.81960714        17543.735
  10.050000       0.52105298E-02   0.52365824E-01   0.52627653        5.2890792       0.81339624        17547.555
  10.100000       0.58838745E-02   0.59427133E-01   0.60021404        6.0621618       0.80710223        17551.393
  10.150000       0.50016119E-02   0.50766361E-01   0.51527857        5.2300774       0.80072656        17555.251
  10.200000       0.29045918E-02   0.29626837E-01   0.30219373        3.0823761       0.79427068        17559.128
  10.250000       0.14081794E-02   0.14433838E-01   0.14794684        1.5164551       0.78773608        17563.023
  10.300000       0.15539656E-02   0.16005845E-01   0.16486021        1.6980601       0.78112426        17566.938
  10.350000       0.13845181E-02   0.14329762E-01   0.14831304        1.5350400       0.77443672        17570.872
  10.400000      -0.75980151E-03  -0.79019357E-02  -0.82180132E-01  -0.85467337       0.76767500        17574.825
  10.450000      -0.22710355E-02  -0.23732321E-01  -0.24800275       -2.5916288       0.76084065        17578.797
  10.500000      -0.23348960E-02  -0.24516408E-01  -0.25742229       -2.7029340       0.75393521        17582.788
  10.550000      -0.36007174E-02  -0.37987568E-01  -0.40076885       -4.2281113       0.74696027        17586.798
  10.600000      -0.16308398E-02  -0.17286902E-01  -0.18324116       -1.9423563       0.73991741        17590.827
  10.650000      -0.23602387E-02  -0.25136542E-01  -0.26770417       -2.8510494       0.73280824        17594.875
  10.700000      -0.28824034E-02  -0.30841716E-01  -0.33000636       -3.5310681       0.72563436        17598.942
  10.750000      -0.38124054E-03  -0.40983358E-02  -0.44057110E-01  -0.47361393       0.71839740        17603.028
  10.800000       0.17757107E-03   0.19177676E-02   0.20711890E-01   0.22368841       0.71109901        17607.134
  10.850000       0.36668853E-02   0.39785705E-01   0.43167490        4.6836727       0.70374084        17611.258
  10.900000       0.28476665E-02   0.31039565E-01   0.33833126        3.6878107       0.69632454        17615.401
  10.950000       0.29114226E-02   0.31880078E-01   0.34908685        3.8225011       0.68885178        17619.564
  11.000000       0.25248477E-02   0.27773325E-01   0.30550658        3.3605723       0.68132426        17623.745
  11.050000       0.14221633E-02   0.15714904E-01   0.17364969        1.9188291       0.67374367        17627.946
  11.100000      -0.31531773E-03  -0.35000268E-02  -0.38850297E-01  -0.43123830       0.66611170        17632.165
  11.150000      -0.63108408E-06  -0.70365875E-05  -0.78457951E-04  -0.87480615E-03   0.65843008        17636.404
  11.200000      -0.22319812E-02  -0.24998190E-01  -0.27997973       -3.1357729       0.65070051        17640.661
  11.250000      -0.25896372E-02  -0.29133419E-01  -0.32775096       -3.6871983       0.64292474        17644.938
  11.300000      -0.31453282E-02  -0.35542209E-01  -0.40162696       -4.5383846       0.63510449        17649.234
  11.350000      -0.43164831E-02  -0.48992084E-01  -0.55606015       -6.3112827       0.62724150        17653.549
  11.400000      -0.30659446E-02  -0.34951769E-01  -0.39845017       -4.5423319       0.61933754        17657.883
  11.450000      -0.25297814E-02  -0.28965997E-01  -0.33166066       -3.7975146       0.61139435        17662.235
  11.500000      -0.25715162E-02  -0.29572436E-01  -0.34008301       -3.9109547       0.60341369        17666.607
  11.550000      -0.12799114E-02  -0.14782976E-01  -0.17074338       -1.9720860       0.59539734        17670.998
  11.600000      -0.33385692E-04  -0.38727402E-03  -0.44923787E-02  -0.52111593E-01   0.58734706        17675.408
  11.650000       0.83772742E-03   0.97595244E-02   0.11369846        1.3245871       0.57926463        17679.838
  11.700000       0.35654492E-02   0.41715755E-01   0.48807434        5.7104697       0.57115184        17684.286
  11.750000       0.28887653E-02   0.33942992E-01   0.39883015        4.6862543       0.56301045        17688.753
  11.800000       0.52275472E-02   0.61685056E-01   0.72788367        8.5890273       0.55484226        17693.239
  11.850000       0.53183270E-02   0.63022175E-01   0.74681278        8.8497314       0.54664907        17697.744
  11.900000       0.41630158E-02   0.49539888E-01   0.58952467        7.0153436       0.53843264        17702.269
  11.950000       0.34743131E-02   0.41518042E-01   0.49614060        5.9288801       0.53019479        17706.812
  12.000000       0.13763642E-02   0.16516370E-01   0.19819644        2.3783573       0.52193730        17711.375
  12.050000      -0.22330745E-04  -0.26908548E-03  -0.32424800E-02  -0.39071884E-01   0.51366196        17715.956
  12.100000      -0.11889389E-02  -0.14386161E-01  -0.17407254       -2.1062778       0.50537057        17720.557
  12.150000      -0.31869768E-04  -0.38721768E-03  -0.47046948E-02  -0.57162042E-01   0.49706492        17725.176
  12.200000      -0.13414680E-02  -0.16365909E-01  -0.19966409       -2.4359019       0.48874680        17729.815
  12.250000      -0.38116858E-02  -0.46693151E-01  -0.57199110       -7.0068910       0.48041800        17734.473
  12.300000      -0.24707431E-02  -0.30390141E-01  -0.37379873       -4.5977244       0.47208031        17739.149
  12.350000      -0.21254040E-02  -0.26248739E-01  -0.32417193       -4.0035233       0.46373551        17743.845
  12.400000       0.50972758E-03   0.63206219E-02   0.78375712E-01   0.97185883       0.45538539        17748.560
  12.450000      -0.56891074E-02  -0.70829387E-01  -0.88182587       -10.978732       0.44703172        17753.294
  12.500000       0.60532085E-02   0.75665106E-01   0.94581383        11.822673        0.0000000        17758.047
  12.550000      -0.35478673E-03  -0.44525734E-02  -0.55879797E-01  -0.70129145        0.0000000        17762.819
  12.600000       0.80939454E-03   0.10198371E-01   0.12849948        1.6190934        0.0000000        17767.610
  12.650000       0.17693739E-03   0.22382580E-02   0.28313964E-01   0.35817164        0.0000000        17772.420
  12.700000      -0.16217134E-02  -0.20595760E-01  -0.26156616       -3.3218902        0.0000000        17777.249
  12.750000      -0.11588767E-02  -0.14775677E-01  -0.18838989       -2.4019711        0.0000000        17782.098
  12.800000       0.42048355E-03   0.53821894E-02   0.68892024E-01   0.88181791        0.0000000        17786.965
  12.850000       0.11707627E-02   0.15044300E-01   0.19331926        2.4841525        0.0000000        17791.851
  12.900000       0.56520249E-03   0.72911121E-02   0.94055347E-01    1.2133140        0.0000000        17796.756
  12.950000      -0.12618476E-02  -0.16340927E-01  -0.21161500       -2.7404143        0.0000000        17801.681
  13.000000       0.79479700E-03   0.10332361E-01   0.13432069        1.7461690        0.0000000        17806.624
  13.050000      -0.90817487E-03  -0.11851682E-01  -0.15466445       -2.0183711        0.0000000        17811.587
  13.100000      -0.21840796E-02  -0.28611442E-01  -0.37480990       -4.9100096        0.0000000        17816.568
  13.150000      -0.35351121E-02  -0.46486724E-01  -0.61130042       -8.0386006        0.0000000        17821.569
  13.200000      -0.98568936E-03  -0.13011100E-01  -0.17174651       -2.2670540        0.0000000        17826.589
  13.250000      -0.18671945E-02  -0.24740328E-01  -0.32780934       -4.3434738        0.0000000        17831.627
  13.300000       0.74218718E-03   0.98710895E-02   0.13128549        1.7460970        0.0000000        17836.685
  13.350000       0.79391422E-03   0.10598755E-01   0.14149338        1.8889366        0.0000000        17841.762
  13.400000       0.38211339E-02   0.51203194E-01   0.68612281        9.1940456        0.0000000        17846.858
  13.450000       0.14683453E-02   0.19749245E-01   0.26562734        3.5726877        0.0000000        17851.973
  13.500000       0.86808896E-03   0.11719201E-01   0.15820921        2.1358244        0.0000000        17857.107
  13.550000       0.11022462E-02   0.14935436E-01   0.20237516        2.7421835        0.0000000        17862.260
  13.600000      -0.25692457E-03  -0.34941742E-02  -0.47520769E-01  -0.64628245        0.0000000        17867.432
  13.650000       0.55283198E-03   0.75461566E-02   0.10300504        1.4060188        0.0000000        17872.623
  13.700000       0.15381965E-02   0.21073292E-01   0.28870410        3.9552462        0.0000000        17877.833
  13.750000       0.15381162E-02   0.21149097E-01   0.29080009        3.9985012        0.0000000        17883.062
  13.800000       0.92962813E-03   0.12828868E-01   0.17703838        2.4431296        0.0000000        17888.310
  13.850000      -0.32732002E-02  -0.45333823E-01  -0.62787344       -8.6960472        0.0000000        17893.578
  13.900000      -0.22221277E-02  -0.30887574E-01  -0.42933729       -5.9677883        0.0000000        17898.864
  13.950000      -0.24962100E-03  -0.34822129E-02  -0.48576870E-01  -0.67764733        0.0000000        17904.169
  14.000000       0.13611378E-03   0.19055930E-02   0.26678302E-01   0.37349622        0.0000000        17909.494
  14.050000      -0.58202407E-03  -0.81774381E-02  -0.11489301       -1.6142467        0.0000000        17914.837
  14.100000      -0.10338061E-02  -0.14576666E-01  -0.20553100       -2.8979870        0.0000000        17920.200
  14.150000       0.67381955E-03   0.95345466E-02   0.13491383        1.9090308        0.0000000        17925.582
  14.200000       0.20226960E-02   0.28722284E-01   0.40785643        5.7915613        0.0000000        17930.982
  14.250000      -0.11139235E-02  -0.15873410E-01  -0.22619609       -3.2232943        0.0000000        17936.402
  14.300000      -0.59492278E-03  -0.85073957E-02  -0.12165576       -1.7396774        0.0000000        17941.841
  14.350000       0.31824661E-02   0.45668388E-01   0.65534137        9.4041487        0.0000000        17947.298
  14.400000       0.24563858E-02   0.35371955E-01   0.50935616        7.3347286        0.0000000        17952.775
  14.450000       0.19273973E-03   0.27850892E-02   0.40244538E-01   0.58153358        0.0000000        17958.271
  14.500000       0.51007430E-03   0.73960774E-02   0.10724312        1.5550253        0.0000000        17963.786
  14.550000      -0.29294951E-02  -0.42624154E-01  -0.62018143       -9.0236399        0.0000000        17969.320
